Repository: ShooterH/mag-fae-knowledge

# 磁编码器 FAE 知识库
在线访问：**https://shooterh.github.io/mag-fae-knowledge/**

一套面向磁编码器现场支持、选型与磁路仿真的可追溯知识库。使用 Markdown 编写，MkDocs Material 构建，推送 `main` 后由 GitHub Actions 自动发布到 GitHub Pages。

## 本地预览

```bash
python3 -m venv .venv
source .venv/bin/activate
pip install -r requirements.txt
mkdocs serve
```

浏览器打开 `http://127.0.0.1:8000`。提交前执行严格构建：

```bash
mkdocs build --strict
```

## 发布到 GitHub Pages

1. 在 GitHub 创建仓库，建议名 `mag-fae-knowledge`，默认分支 `main`。
2. 在本目录初始化并推送：

   ```bash
   git init -b main
   git add .
   git commit -m "Initialize magnetic encoder FAE knowledge base"
   git remote add origin https://github.com/<你的用户名>/mag-fae-knowledge.git
   git push -u origin main
   ```

3. 打开仓库 **Settings → Pages**，将 **Source** 设为 **GitHub Actions**。
4. 首次 `Deploy knowledge base` 工作流结束后，访问
   `https://<你的用户名>.github.io/mag-fae-knowledge/`。

工作流会把当前仓库地址注入 `GITHUB_REPO_URL`，因此部署后的“编辑此页”链接会自动指向正确仓库。若在本地也想显示真实编辑链接：

```bash
GITHUB_REPO_URL=https://github.com/<你的用户名>/mag-fae-knowledge mkdocs serve
```

如果仓库不是这个名称，不需要改 `site_url`：站内链接是相对路径；只需保证 GitHub Pages 的访问路径与仓库名一致。

## 新增与修改

- 新文章：复制 `docs/authoring/article.md`，放到 `docs/subjects/` 或 `docs/fae/`。
- 新来源：复制 `docs/authoring/source.md`，登记到 `docs/sources/`。
- 客户案例：先复制 `docs/authoring/case.md` 到私有工作区，脱敏并获批准后才进入 `docs/cases/`。
- 导航：由各目录的 `.pages` 控制；新增文件后可显式加入，也可留给 `awesome-pages` 自动发现。

详细规范见 [CONTRIBUTING.md](CONTRIBUTING.md)。

## 目录

```text
.
├── mkdocs.yml
├── requirements.txt
├── docs/
│   ├── index.md                 # 首页：任务/学科双入口
│   ├── fae/                     # 选型、误差预算、仿真、排障
│   ├── subjects/                # 22 篇学科文章：磁学、材料、传感、系统
│   │   ├── learning-paths.md    # 三条学习路线
│   │   └── glossary.md          # 术语与符号
│   ├── cases/                   # 脱敏案例
│   ├── sources/                 # 可追溯来源登记
│   ├── authoring/               # 文章/案例/来源模板
│   └── assets/                  # 样式、脚本、标志、静态图表
└── .github/workflows/deploy.yml # Pages 自动部署
```

## 内容边界

- 不提交受版权保护的整本教材、整页扫描或大段原文。
- 不提交客户名称、图纸、联系方式、生产参数或未经批准的日志。
- 器件典型值必须带型号和测试条件，不能写成行业保证值。
- 仿真建议必须说明输入、边界、网格、收敛、敏感性和实测相关性；求解成功不等于模型已验证。

教材与外部资料的登记见 `docs/sources/`。

File: docs/subjects/magnetization-and-loss.md
---
title: 磁化过程、动态损耗与温度
status: 已复核
reviewed: 2026-10-25
owner: FAE Knowledge Base
tags:
  - 磁学基础
  - 损耗
  - 温度
sources:
  - BOOK-01
  - MAT-01
  - SOFT-01
---

# 磁化过程、动态损耗与温度

<div class="kb-status">
<span>状态：已复核（来源级）</span><span>复核：2026-10-25</span><span>教材：第 5、6 章</span>
</div>

## 适用范围

本文用于理解软磁材料从初始磁化到饱和的过程、磁滞与涡流损耗、频率和温度对磁性能的影响，并把它们转成电机、磁路件和高速编码器场景的提问清单。

不提供某一牌号的损耗曲线，也不把经验公式当成跨材料、跨频率的预测工具。

## 先给结论

1. **磁化不是一条直线。** 初始磁化包含可逆畴壁移动、不可逆畴壁跳跃和磁化转动，宏观上表现为非线性 B–H 曲线和磁滞。
2. **磁滞损耗来自回线面积，涡流损耗来自交变场在导体中感应的电流。** 两者不能用一个“铁损”数字混在一起比较。
3. **损耗与频率、磁通摆幅、波形、直流偏置、温度和材料厚度同时相关。** 只报“某频率下损耗低”不足以选型。
4. **磁导率不是常数。** 它随场强、频率、温度、应力和之前磁化历史变化；“高 μ”不自动等于适合所有场景。
5. **温度既改变饱和磁化，也改变矫顽力、电阻率和损耗。** 必须看材料曲线，不能用居里温度代替工作温度上限。

## 技术磁化：从畴到宏观曲线

铁磁材料内部存在磁畴。外加场较小时，磁畴壁可逆移动；场增大后，畴壁发生不可逆跳跃，随后磁化矢量转向外场方向，最终接近饱和。教材第 5 章将这一过程与技术磁化曲线、矫顽力和磁导率联系起来 [BOOK-01，第 5 章，书 p.115 起 / PDF p.124 起](../sources/book.md#BOOK-01)。

工程上关心的是：

- **初始磁导率 $\mu_i$：** 小信号、低场下的响应，适合弱场屏蔽或小信号磁路。
- **最大磁导率：** 曲线最陡处，不代表大信号下仍保持。
- **饱和磁通密度 $B_s$：** 材料能支撑的磁化上限；超过后继续增加场，$B$ 增长很慢。
- **矫顽力 $H_c$：** 磁化反转的阻力；软磁要求低，永磁要求高。
- **剩磁 $B_r$：** 外场回零后的保留磁通，软磁通常希望低，永磁希望高。

同一个“B–H 曲线”在软磁和永磁场景下的关注点相反，不能只比较一个参数。

## 磁滞损耗

准静态磁滞回线包围的面积，单位体积每周期能量损耗为：

$$
w_h=\oint H\,dB
$$

频率为 $f$ 时，磁滞损耗近似与 $f$ 成正比。回线越宽、矫顽力越高，磁滞损耗越大。软磁材料通过低 $H_c$、晶粒控制、退火和降低缺陷来减小回线面积。

## 涡流损耗

交变磁通在导电材料中感应电动势，产生涡流。对薄片材料，经典涡流损耗近似与 $f^2$、$B^2$、厚度平方成正比，与电阻率成反比：

$$
P_e \propto \frac{f^2B^2d^2}{\rho}
$$

因此高频电机和变压器使用薄硅钢片、绝缘叠片、铁氧体、非晶/纳米晶薄带或粉末材料。叠片之间必须绝缘；冲压毛刺、焊接和压装短路会显著增加涡流。

### 趋肤深度

导体中电磁场的特征衰减深度近似为：

$$
\delta=\sqrt{\frac{2\rho}{\omega\mu}}
=\sqrt{\frac{\rho}{\pi f\mu}}
$$

当材料厚度接近或大于趋肤深度时，磁通不再均匀分布，薄片模型和集总参数会失效。具体计算要用目标材料在工作频率下的 $\mu$ 和 $\rho$，不能只用直流电阻率。

## 总损耗与经验模型

磁芯总损耗通常拆成磁滞、涡流和剩余（异常）损耗。工程上常用 Steinmetz 形式拟合：

$$
P_v=k f^\alpha B^\beta
$$

其中 $k$、$\alpha$、$\beta$ 由材料、频率段、波形和温度拟合得到。它**不是普适物理定律**；把 50 Hz 硅钢的系数套到 20 kHz 或非正弦波形，结论没有意义。

比较材料时必须统一：

- 频率与磁通密度摆幅（peak、peak-to-peak 还是 RMS）；
- 波形（正弦、PWM、方波）与直流偏置；
- 温度、叠压系数、厚度和绝缘状态；
- 测试标准、试样形状和切割/应力历史。

TDK 对磁芯参数的定义明确区分了磁滞、涡流和剩余损耗，并强调损耗与回线及测试条件相关 [MAT-01](../sources/vendor.md#MAT-01)。

## 动态磁化：不只是“频率高了损耗大”

动态磁化还涉及：

- **涡流对磁通的屏蔽**，使截面内磁通分布不均匀；
- **畴壁运动的惯性/阻尼**，导致损耗随频率非线性增加；
- **寄生电容和绕组效应**，在更高频段改变测量结果；
- **局部温升**，进一步改变材料参数，形成热—磁耦合。

因此，电机控制器的 PWM 频率、死区、电流纹波和磁体涡流损耗，都可能让“按正弦条件测的损耗”偏离实际。

## 温度的影响

温度对磁性能的影响不是单一方向：

| 参数 | 常见趋势 | 工程含义 |
| --- | --- | --- |
| 饱和磁化 $M_s$ | 随温度升高下降，居里点附近急剧下降 | 高温下磁路更容易饱和 |
| 矫顽力 $H_c$ | 软磁/永磁随材料而异；永磁高温常下降 | 永磁高温退磁风险增加 |
| 电阻率 $\rho$ | 金属通常随温度升高而增加 | 涡流损耗可能下降，但磁通分布改变 |
| 损耗 | 由多项竞争决定 | 必须看材料在目标温度和波形下的曲线 |
| 机械尺寸/应力 | 热膨胀、灌封和压装改变气隙 | 角度零点和气隙会漂移 |

**居里温度不是最高工作温度。** 永磁在远低于居里点的温度就可能出现不可逆退磁；软磁在居里点附近磁导率急剧下降，也不能等到“失磁”才评估。

## 对电机与编码器系统的意义

- 电机定子/转子软磁件在高频 PWM 下同时受饱和、涡流、温升和机械应力影响。
- 高速电机的磁体涡流会加热磁体，使工作点向退磁区移动；温度传感器读数不一定等于磁体内部温度。
- 编码器磁体附近的电机电流、绕组端部和屏蔽件会形成外部场；软磁屏蔽件本身也可能因饱和而失效。
- 结构件的热膨胀改变气隙和轴向位置，角度漂移可能来自机械，而不是芯片温漂。

## FAE 提问清单

- [ ] 客户比较损耗时，频率、磁通摆幅、波形、温度和试样是否一致？
- [ ] 是否把“铁损”单一数字拆成磁滞、涡流和剩余损耗？
- [ ] 工作点是否接近饱和？高温下 $B_s$ 下降多少？
- [ ] 叠片是否绝缘？冲压、焊接、压装是否造成片间短路？
- [ ] 电机 PWM 频率和电流纹波是否纳入损耗与温升评估？
- [ ] 磁体温度是否实测？温度传感器位置是否能代表磁体热点？
- [ ] 材料曲线是否覆盖目标温度和频率，而不是只看 20 °C 典型值？

## 待确认项

- [ ] 目标材料在客户频率、波形和温度下的实测损耗曲线。
- [ ] 叠压系数、片间绝缘和加工应力对磁性能的影响。
- [ ] 磁体涡流与电机热网络的耦合，需要热—磁联合验证。

## 来源

- [BOOK-01](../sources/book.md#BOOK-01)：第 5 章技术磁化、第 6 章动态磁化。
- [MAT-01](../sources/vendor.md#MAT-01)：TDK 磁芯参数与损耗定义。
- [SOFT-01](../sources/vendor.md#SOFT-01)：VAC 软磁材料与叠片应用说明。
